Repository: JQFonseca/Coarse-grain-nickel

Coarse-grain-nickel
===================
Files for helping to make crystal plasticity calculations.

File: Data/Tensile/Compliance 1.txt
""
"Test Method","MTS EM Tension.msm"
"Sample I. D.","DIC.mss"
"Specimen Number","8"

"Load (N)","Time (s)","Extension (mm)","Stress (MPa)","Strain (mm/mm)"

198.106,2.000,-0.017,4.913,-0.000
270.292,3.000,-0.008,6.703,-0.000
350.225,4.000,0.000,8.686,0.000
460.516,5.000,0.008,11.421,0.000
627.030,6.000,0.016,15.550,0.000
852.224,7.000,0.025,21.135,0.000
1132.804,8.000,0.032,28.094,0.001
1462.948,9.000,0.041,36.281,0.001
1760.057,10.000,0.050,43.649,0.001
1992.208,11.000,0.058,49.407,0.001
2220.634,12.000,0.066,55.072,0.001
2457.855,13.000,0.075,60.955,0.001
2682.223,14.000,0.083,66.519,0.002
2878.601,15.000,0.091,71.389,0.002
3095.432,16.000,0.099,76.767,0.002
3308.390,17.000,0.107,82.048,0.002
3480.566,18.000,0.115,86.318,0.002
3683.187,19.000,0.124,91.343,0.002
3893.998,20.000,0.133,96.571,0.003
4049.855,21.000,0.140,100.437,0.003
4237.476,22.000,0.149,105.090,0.003
4442.008,23.000,0.158,110.162,0.003
4575.008,24.000,0.165,113.460,0.003
4755.646,25.000,0.174,117.940,0.003
4952.297,26.000,0.183,122.817,0.004
5085.962,27.000,0.190,126.132,0.004
5151.784,27.250,0.193,127.764,0.004

File: Data/Tensile/T10.txt
""
"Test Method","MTS EM Tension.msm"
"Sample I. D.","DIC.mss"
"Specimen Number","7"

"Load (N)","Time (s)","Extension (mm)","Stress (MPa)","Strain (mm/mm)"

26.472,2.000,0.032,9.729,0.001
65.575,3.000,0.035,24.100,0.001
96.512,4.000,0.038,35.471,0.001
125.956,5.000,0.041,46.292,0.001
166.280,6.000,0.045,61.112,0.001
196.749,7.000,0.048,72.310,0.001
223.442,8.000,0.051,82.121,0.001
247.669,9.000,0.054,91.025,0.001
282.874,10.000,0.059,103.963,0.001
302.549,11.000,0.062,111.194,0.001
322.545,12.000,0.065,118.543,0.001
341.788,13.000,0.068,125.616,0.001
357.281,14.000,0.072,131.310,0.001
364.707,15.000,0.075,134.039,0.001
373.169,16.000,0.078,137.149,0.002
389.550,17.000,0.082,143.170,0.002
395.089,18.000,0.085,145.205,0.002
403.477,19.000,0.088,148.288,0.002
416.737,20.000,0.091,153.162,0.002
426.162,21.000,0.096,156.625,0.002
433.847,22.000,0.098,159.450,0.002
443.357,23.000,0.101,162.945,0.002
452.313,24.000,0.105,166.236,0.002
461.934,25.000,0.109,169.773,0.002
469.434,26.000,0.112,172.529,0.002
475.133,27.000,0.114,174.623,0.002
486.679,28.000,0.118,178.867,0.002
491.921,29.000,0.122,180.794,0.002
498.101,30.000,0.125,183.065,0.002
505.799,31.000,0.128,185.894,0.003
515.001,32.000,0.132,189.276,0.003
517.270,33.000,0.135,190.110,0.003
524.869,34.000,0.138,192.903,0.003
532.295,35.000,0.141,195.632,0.003
541.571,36.000,0.145,199.041,0.003
546.678,37.000,0.148,200.918,0.003
554.499,38.000,0.151,203.792,0.003
565.378,39.000,0.155,207.791,0.003
571.595,40.000,0.159,210.076,0.003
579.465,41.000,0.162,212.968,0.003
588.470,42.000,0.165,216.278,0.003
600.090,43.000,0.169,220.548,0.003
606.665,44.000,0.172,222.965,0.003
613.560,45.000,0.175,225.499,0.003
625.550,46.000,0.178,229.906,0.004
633.839,47.000,0.182,232.952,0.004
642.178,48.000,0.185,236.017,0.004
650.899,49.000,0.188,239.222,0.004
663.469,50.000,0.192,243.842,0.004
671.487,51.000,0.195,246.789,0.004
681.183,52.000,0.198,250.352,0.004
690.533,53.000,0.201,253.788,0.004
704.447,54.000,0.205,258.902,0.004
711.231,55.000,0.208,261.396,0.004
720.360,56.000,0.211,264.750,0.004
732.510,57.000,0.215,269.216,0.004
744.512,58.000,0.219,273.627,0.004
751.889,59.000,0.221,276.338,0.004
761.017,60.000,0.224,279.693,0.004
775.733,61.000,0.228,285.102,0.004
783.788,62.000,0.232,288.062,0.005
792.793,63.000,0.235,291.372,0.005
801.403,64.000,0.238,294.536,0.005
815.317,65.000,0.242,299.650,0.005
821.534,66.000,0.245,301.935,0.005
829.873,67.000,0.248,304.999,0.005
844.244,68.000,0.251,310.281,0.005
851.546,69.000,0.255,312.965,0.005
860.440,70.000,0.258,316.234,0.005
868.063,71.000,0.261,319.035,0.005
882.199,72.000,0.265,324.231,0.005
889.897,73.000,0.268,327.060,0.005
898.013,74.000,0.271,330.043,0.005
909.683,75.000,0.274,334.331,0.005
925.768,76.000,0.278,340.243,0.005
936.549,77.000,0.281,344.206,0.006
943.938,78.000,0.284,346.921,0.006
959.308,79.000,0.288,352.570,0.006
968.744,80.000,0.292,356.038,0.006
977.996,81.000,0.295,359.438,0.006
986.310,82.000,0.298,362.494,0.006
1003.949,83.000,0.302,368.977,0.006
1009.451,84.000,0.305,370.999,0.006
1018.924,85.000,0.308,374.481,0.006
1030.298,86.000,0.311,378.661,0.006
1042.485,87.000,0.315,383.140,0.006
1050.305,88.000,0.318,386.014,0.006
1055.634,89.000,0.321,387.972,0.006
1070.585,90.000,0.325,393.467,0.006
1082.291,91.000,0.328,397.770,0.006
1089.322,92.000,0.331,400.354,0.007
1097.106,93.000,0.334,403.214,0.007
1113.018,94.000,0.338,409.063,0.007
1118.902,95.000,0.341,411.225,0.007
1127.031,96.000,0.344,414.213,0.007
1137.418,97.000,0.347,418.030,0.007
1150.863,98.000,0.352,422.972,0.007
1156.143,99.000,0.355,424.912,0.007
1164.124,100.000,0.357,427.845,0.007
1177.236,101.000,0.361,432.664,0.007
1186.808,102.000,0.365,436.182,0.007
1195.122,103.000,0.368,439.238,0.007
1201.833,104.000,0.371,441.704,0.007
1217.005,105.000,0.375,447.280,0.007
1221.816,106.000,0.378,449.049,0.007
1230.710,107.000,0.381,452.317,0.008
1240.122,108.000,0.384,455.776,0.008
1251.865,109.000,0.388,460.092,0.008
1256.552,110.000,0.391,461.815,0.008
1265.187,111.000,0.394,464.989,0.008
1278.361,112.000,0.398,469.830,0.008
1285.985,113.000,0.402,472.632,0.008
1291.733,114.000,0.404,474.745,0.008
1300.590,115.000,0.407,478.000,0.008
1313.517,116.000,0.411,482.751,0.008
1321.498,117.000,0.415,485.684,0.008
1325.902,118.000,0.418,487.303,0.008
1336.806,119.000,0.421,491.310,0.008
1347.711,120.000,0.425,495.318,0.008
1352.818,121.000,0.428,497.195,0.008
1358.899,122.000,0.431,499.430,0.008
1371.666,123.000,0.434,504.122,0.009
1379.783,124.000,0.438,507.105,0.009
1385.161,125.000,0.441,509.082,0.009
1392.833,126.000,0.444,511.902,0.009
1407.118,127.000,0.448,517.152,0.009
1412.755,128.000,0.451,519.223,0.009
1417.553,129.000,0.454,520.987,0.009
1428.828,130.000,0.458,525.131,0.009
1440.978,131.000,0.462,529.596,0.009
1443.803,132.000,0.465,530.634,0.009
1450.008,133.000,0.467,532.915,0.009
1463.737,134.000,0.471,537.961,0.009
1468.400,135.000,0.475,539.674,0.009
1475.468,136.000,0.478,542.272,0.009
1481.660,137.000,0.481,544.548,0.009
1496.722,138.000,0.485,550.083,0.010
1501.384,139.000,0.488,551.797,0.010
1508.218,140.000,0.491,554.309,0.010
1514.966,141.000,0.494,556.788,0.010
1529.534,142.000,0.498,562.143,0.010
1532.272,143.000,0.501,563.149,0.010
1539.377,144.000,0.504,565.760,0.010
1552.576,145.000,0.508,570.611,0.010
1561.828,146.000,0.511,574.011,0.010
1566.885,147.000,0.514,575.870,0.010
1575.421,148.000,0.517,579.007,0.010
1589.755,149.000,0.522,584.275,0.010
1597.033,150.000,0.525,586.950,0.010
1605.396,151.000,0.528,590.024,0.010
1614.993,152.000,0.531,593.551,0.010
1630.141,153.000,0.535,599.118,0.011
1634.137,154.000,0.538,600.587,0.011
1641.465,155.000,0.541,603.280,0.011
1656.094,156.000,0.545,608.657,0.011
1664.334,157.000,0.548,611.685,0.011
1672.488,158.000,0.551,614.682,0.011
1680.444,159.000,0.554,617.606,0.011
1696.900,160.000,0.558,623.654,0.011
1704.128,161.000,0.561,626.311,0.011
1710.567,162.000,0.564,628.677,0.011
1724.087,163.000,0.567,633.646,0.011
1738.470,164.000,0.571,638.932,0.011
1746.142,165.000,0.574,641.752,0.011
1758.823,166.000,0.577,646.412,0.011
1780.336,167.000,0.581,654.319,0.011
1795.360,168.000,0.585,659.841,0.012
1808.954,169.000,0.588,664.837,0.012
1822.400,170.000,0.591,669.778,0.012
1845.442,171.000,0.595,678.247,0.012
1854.693,172.000,0.598,681.647,0.012
1866.733,173.000,0.601,686.072,0.012
1884.397,174.000,0.604,692.564,0.012
1903.147,175.000,0.608,699.455,0.012
1914.249,176.000,0.611,703.535,0.012
1924.290,177.000,0.614,707.225,0.012
1945.605,178.000,0.618,715.059,0.012
1957.077,179.000,0.621,719.276,0.012
1967.241,180.000,0.624,723.011,0.012
1979.478,181.000,0.627,727.508,0.012
1997.710,182.000,0.631,734.209,0.012
2004.568,183.000,0.634,736.730,0.012
2014.708,184.000,0.637,740.456,0.013
2025.957,185.000,0.641,744.591,0.013
2042.561,186.000,0.645,750.693,0.013
2049.025,187.000,0.648,753.069,0.013
2058.029,188.000,0.650,756.378,0.013
2074.756,189.000,0.654,762.526,0.013
2085.068,190.000,0.658,766.316,0.013
2092.938,191.000,0.661,769.208,0.013
2102.634,192.000,0.664,772.771,0.013
2120.619,193.000,0.668,779.381,0.013
2124.912,194.000,0.671,780.959,0.013
2134.953,195.000,0.674,784.649,0.013
2147.017,196.000,0.678,789.083,0.013
2161.005,197.000,0.682,794.224,0.013
2166.284,198.000,0.684,796.165,0.013
2173.982,199.000,0.687,798.994,0.014
2189.919,200.000,0.691,804.851,0.014
2198.726,201.000,0.695,808.088,0.014
2204.499,202.000,0.698,810.210,0.014
2214.195,203.000,0.701,813.773,0.014
2228.084,204.000,0.705,818.878,0.014
2234.449,205.000,0.708,821.217,0.014
2241.419,206.000,0.711,823.779,0.014
2253.101,207.000,0.714,828.072,0.014
2265.214,208.000,0.718,832.524,0.014
2267.952,209.000,0.721,833.530,0.014
2276.636,210.000,0.724,836.722,0.014
2289.848,211.000,0.728,841.577,0.014
2297.113,212.000,0.731,844.248,0.014
2299.728,213.000,0.734,845.209,0.014
2309.029,214.000,0.737,848.627,0.015
2321.290,215.000,0.742,853.133,0.015
2324.152,216.000,0.745,854.185,0.015
2328.371,217.000,0.747,855.736,0.015
2339.300,218.000,0.751,859.752,0.015
2344.037,219.000,0.755,861.493,0.015
2348.403,220.000,0.758,863.098,0.015
2351.611,221.000,0.761,864.277,0.015
2364.168,222.000,0.765,868.892,0.015
2363.699,223.000,0.768,868.720,0.015
2367.696,224.000,0.771,870.189,0.015
2372.297,225.000,0.774,871.880,0.015
2378.650,226.000,0.778,874.214,0.015
2378.576,227.000,0.781,874.187,0.015
2383.016,228.000,0.784,875.819,0.015
2388.715,229.000,0.787,877.914,0.015
2392.490,230.000,0.791,879.301,0.016
2392.527,231.000,0.794,879.315,0.016
2396.844,232.000,0.797,880.901,0.016
2404.628,233.000,0.801,883.762,0.016
2404.480,234.000,0.805,883.708,0.016
2405.985,235.000,0.808,884.261,0.016
2411.314,236.000,0.811,886.219,0.016
2415.421,237.000,0.815,887.729,0.016
2414.718,238.000,0.818,887.470,0.016
2416.692,239.000,0.821,888.196,0.016
2420.590,240.000,0.824,889.628,0.016
2419.282,241.000,0.828,889.148,0.016
2418.567,242.000,0.831,888.885,0.016
2421.934,243.000,0.834,890.123,0.016
2427.892,244.000,0.838,892.312,0.016
2427.350,245.000,0.841,892.113,0.017
2429.422,246.000,0.844,892.874,0.017
2433.937,247.000,0.847,894.534,0.017
2434.800,248.000,0.851,894.851,0.017
2436.083,249.000,0.854,895.323,0.017
2435.886,250.000,0.857,895.250,0.017
2442.571,251.000,0.861,897.707,0.017
2441.881,252.000,0.865,897.453,0.017
2444.705,253.000,0.867,898.491,0.017
2443.534,254.000,0.870,898.061,0.017
2451.083,255.000,0.874,900.835,0.017
2447.111,256.000,0.878,899.376,0.017
2447.826,257.000,0.881,899.638,0.017
2452.366,258.000,0.884,901.307,0.017
2453.155,259.000,0.888,901.597,0.017
2454.191,260.000,0.891,901.978,0.018
2455.030,261.000,0.894,902.286,0.018
2460.396,262.000,0.898,904.258,0.018
2459.064,263.000,0.902,903.769,0.018
2460.038,264.000,0.904,904.127,0.018
2461.346,265.000,0.907,904.607,0.018
2462.727,266.000,0.911,905.115,0.018
2461.272,267.000,0.914,904.580,0.018
2462.061,268.000,0.917,904.870,0.018
2465.663,269.000,0.921,906.194,0.018
2467.686,270.000,0.925,906.938,0.018
2465.318,271.000,0.928,906.067,0.018
2467.267,272.000,0.930,906.783,0.018
2470.671,273.000,0.934,908.035,0.018
2470.462,274.000,0.938,907.958,0.018
2471.412,275.000,0.941,908.307,0.019
2470.412,276.000,0.944,907.939,0.019
2476.074,277.000,0.948,910.020,0.019
2469.018,278.000,0.951,907.427,0.019
2471.387,279.000,0.954,908.298,0.019
2472.546,280.000,0.957,908.724,0.019
2459.878,281.000,0.962,904.068,0.019
2452.292,282.000,0.964,901.280,0.019
2409.870,283.000,0.967,885.689,0.019
2323.141,284.000,0.971,853.813,0.019
2118.288,285.000,0.975,778.525,0.019
2037.109,286.000,0.978,748.689,0.019
2027.191,287.000,0.981,745.044,0.019
2011.599,288.000,0.985,739.314,0.019
1967.562,289.000,0.988,723.129,0.019
1927.299,290.000,0.991,708.332,0.020
1917.073,291.000,0.994,704.573,0.020
1891.083,292.000,0.998,695.021,0.020
1817.786,293.000,1.001,668.083,0.020
1731.241,294.000,1.004,636.275,0.020
1631.300,295.000,1.008,599.544,0.020
-102.655,295.200,1.009,-37.728,0.020

File: Data/Tensile/T11.txt
""
"Test Method","MTS EM Tension.msm"
"Sample I. D.","DIC.mss"
"Specimen Number","3"

"Load (N)","Time (s)","Extension (mm)","Stress (MPa)","Strain (mm/mm)"

40.953,2.000,-0.133,13.743,-0.003
67.803,3.000,-0.130,22.754,-0.003
102.618,4.000,-0.127,34.437,-0.002
140.014,5.000,-0.123,46.986,-0.002
167.304,6.000,-0.120,56.144,-0.002
190.647,7.000,-0.117,63.978,-0.002
200.647,8.000,-0.113,67.333,-0.002
202.472,9.000,-0.110,67.946,-0.002
204.150,10.000,-0.107,68.509,-0.002
208.381,11.000,-0.104,69.929,-0.002
209.997,12.000,-0.099,70.471,-0.002
210.096,13.000,-0.097,70.504,-0.002
212.267,14.000,-0.094,71.233,-0.002
215.819,15.000,-0.090,72.425,-0.002
216.707,16.000,-0.086,72.723,-0.002
217.990,17.000,-0.083,73.154,-0.002
219.396,18.000,-0.080,73.625,-0.002
221.728,19.000,-0.076,74.408,-0.002
221.814,20.000,-0.073,74.437,-0.001
223.035,21.000,-0.070,74.847,-0.001
224.799,22.000,-0.067,75.439,-0.001
225.034,23.000,-0.063,75.517,-0.001
225.539,24.000,-0.060,75.687,-0.001
225.527,25.000,-0.057,75.683,-0.001
226.058,26.000,-0.054,75.861,-0.001
223.973,27.000,-0.050,75.161,-0.001
224.158,28.000,-0.047,75.223,-0.001
224.355,29.000,-0.044,75.290,-0.001
225.786,30.000,-0.040,75.770,-0.001
223.936,31.000,-0.037,75.149,-0.001
223.319,32.000,-0.034,74.942,-0.001
225.243,33.000,-0.030,75.588,-0.001
226.206,34.000,-0.026,75.910,-0.001
226.132,35.000,-0.023,75.886,-0.000
227.575,36.000,-0.020,76.370,-0.000
229.043,37.000,-0.016,76.863,-0.000
231.164,38.000,-0.013,77.575,-0.000
235.062,39.000,-0.010,78.883,-0.000
245.930,40.000,-0.007,82.530,-0.000
259.881,41.000,-0.003,87.211,-0.000
268.072,42.000,0.000,89.960,0.000
275.115,43.000,0.003,92.324,0.000
284.058,44.000,0.006,95.325,0.000
292.940,45.000,0.010,98.305,0.000
298.232,46.000,0.013,100.081,0.000
305.251,47.000,0.016,102.436,0.000
314.009,48.000,0.020,105.376,0.000
320.349,49.000,0.024,107.503,0.000
327.454,50.000,0.026,109.888,0.001
335.521,51.000,0.029,112.595,0.001
343.194,52.000,0.034,115.170,0.001
347.696,53.000,0.037,116.681,0.001
353.408,54.000,0.040,118.597,0.001
360.044,55.000,0.043,120.824,0.001
367.495,56.000,0.047,123.324,0.001
371.664,57.000,0.050,124.724,0.001
377.092,58.000,0.053,126.545,0.001
385.850,59.000,0.057,129.484,0.001
390.290,60.000,0.060,130.974,0.001
396.606,61.000,0.063,133.094,0.001
401.318,62.000,0.066,134.675,0.001
411.828,63.000,0.070,138.202,0.001
414.961,64.000,0.073,139.253,0.001
422.510,65.000,0.076,141.787,0.002
428.530,66.000,0.080,143.807,0.002
436.289,67.000,0.084,146.411,0.002
441.667,68.000,0.086,148.215,0.002
445.479,69.000,0.089,149.495,0.002
453.842,70.000,0.093,152.301,0.002
458.838,71.000,0.097,153.978,0.002
464.636,72.000,0.100,155.923,0.002
469.360,73.000,0.103,157.509,0.002
480.388,74.000,0.107,161.209,0.002
490.564,75.000,0.110,164.624,0.002
499.754,76.000,0.113,167.708,0.002
512.805,77.000,0.117,172.088,0.002
523.981,78.000,0.121,175.838,0.002
534.071,79.000,0.123,179.225,0.002
543.323,80.000,0.126,182.329,0.002
554.671,81.000,0.130,186.138,0.003
563.158,82.000,0.134,188.986,0.003
572.212,83.000,0.137,192.024,0.003
579.983,84.000,0.140,194.632,0.003
592.417,85.000,0.144,198.804,0.003
600.213,86.000,0.147,201.421,0.003
607.010,87.000,0.150,203.702,0.003
619.160,88.000,0.153,207.779,0.003
628.893,89.000,0.157,211.045,0.003
636.430,90.000,0.160,213.574,0.003
643.831,91.000,0.163,216.058,0.003
656.240,92.000,0.167,220.222,0.003
664.349,93.000,0.170,222.943,0.003
672.745,94.000,0.173,225.761,0.003
683.107,95.000,0.176,229.238,0.003
695.171,96.000,0.180,233.287,0.004
702.473,97.000,0.183,235.737,0.004
712.416,98.000,0.186,239.074,0.004
724.060,99.000,0.190,242.981,0.004
734.595,100.000,0.194,246.517,0.004
742.144,101.000,0.197,249.050,0.004
752.913,102.000,0.200,252.664,0.004
765.902,103.000,0.204,257.023,0.004
773.204,104.000,0.207,259.473,0.004
781.691,105.000,0.210,262.321,0.004
793.163,106.000,0.213,266.171,0.004
807.410,107.000,0.217,270.952,0.004
814.195,108.000,0.220,273.229,0.004
824.297,109.000,0.223,276.619,0.004
837.792,110.000,0.226,281.148,0.004
848.376,111.000,0.230,284.699,0.005
857.578,112.000,0.233,287.788,0.005
866.361,113.000,0.236,290.735,0.005
883.162,114.000,0.240,296.373,0.005
891.105,115.000,0.243,299.039,0.005
901.443,116.000,0.246,302.508,0.005
912.865,117.000,0.249,306.341,0.005
926.459,118.000,0.254,310.903,0.005
933.070,119.000,0.257,313.121,0.005
942.852,120.000,0.260,316.404,0.005
958.308,121.000,0.263,321.591,0.005
967.992,122.000,0.267,324.840,0.005
977.132,123.000,0.270,327.908,0.005
987.765,124.000,0.273,331.476,0.005
1003.727,125.000,0.277,336.833,0.005
1011.054,126.000,0.280,339.291,0.006
1021.120,127.000,0.283,342.669,0.006
1032.062,128.000,0.286,346.341,0.006
1048.332,129.000,0.290,351.801,0.006
1055.092,130.000,0.293,354.069,0.006
1065.182,131.000,0.296,357.456,0.006
1079.762,132.000,0.300,362.349,0.006
1090.173,133.000,0.303,365.842,0.006
1097.636,134.000,0.306,368.347,0.006
1108.060,135.000,0.309,371.845,0.006
1124.244,136.000,0.313,377.276,0.006
1130.855,137.000,0.317,379.494,0.006
1139.798,138.000,0.320,382.496,0.006
1151.603,139.000,0.323,386.457,0.006
1164.555,140.000,0.327,390.804,0.006
1170.316,141.000,0.330,392.737,0.006
1179.161,142.000,0.333,395.705,0.007
1193.013,143.000,0.337,400.353,0.007
1200.772,144.000,0.340,402.957,0.007
1209.382,145.000,0.343,405.847,0.007
1216.463,146.000,0.346,408.223,0.007
1233.313,147.000,0.350,413.877,0.007
1237.359,148.000,0.353,415.235,0.007
1246.363,149.000,0.356,418.257,0.007
1257.724,150.000,0.360,422.069,0.007
1270.171,151.000,0.364,426.246,0.007
1274.562,152.000,0.367,427.720,0.007
1284.332,153.000,0.369,430.998,0.007
1298.961,154.000,0.373,435.908,0.007
1307.621,155.000,0.377,438.814,0.007
1313.320,156.000,0.380,440.726,0.007
1321.535,157.000,0.382,443.483,0.008
1338.583,158.000,0.387,449.204,0.008
1344.158,159.000,0.390,451.075,0.008
1353.311,160.000,0.393,454.146,0.008
1365.005,161.000,0.396,458.071,0.008
1377.019,162.000,0.400,462.103,0.008
1382.817,163.000,0.403,464.048,0.008
1391.686,164.000,0.406,467.024,0.008
1405.440,165.000,0.410,471.640,0.008
1413.322,166.000,0.414,474.285,0.008
1420.465,167.000,0.417,476.682,0.008
1430.111,168.000,0.419,479.919,0.008
1443.754,169.000,0.424,484.497,0.008
1448.663,170.000,0.427,486.145,0.008
1455.990,171.000,0.430,488.604,0.008
1467.068,172.000,0.433,492.321,0.009
1478.268,173.000,0.437,496.080,0.009
1484.164,174.000,0.440,498.058,0.009
1491.393,175.000,0.443,500.484,0.009
1505.258,176.000,0.446,505.137,0.009
1513.177,177.000,0.450,507.795,0.009
1519.591,178.000,0.453,509.947,0.009
1528.539,179.000,0.456,512.950,0.009
1543.325,180.000,0.460,517.912,0.009
1548.357,181.000,0.463,519.600,0.009
1555.857,182.000,0.466,522.117,0.009
1567.699,183.000,0.469,526.091,0.009
1579.961,184.000,0.474,530.206,0.009
1585.721,185.000,0.476,532.139,0.009
1592.049,186.000,0.479,534.263,0.009
1606.876,187.000,0.483,539.238,0.010
1613.143,188.000,0.487,541.341,0.010
1621.827,189.000,0.490,544.255,0.010
1631.152,190.000,0.493,547.385,0.010
1646.325,191.000,0.497,552.477,0.010
1650.840,192.000,0.500,553.992,0.010
1659.265,193.000,0.503,556.819,0.010
1669.639,194.000,0.506,560.300,0.010
1682.554,195.000,0.510,564.634,0.010
1688.758,196.000,0.513,566.716,0.010
1695.790,197.000,0.516,569.076,0.010
1712.418,198.000,0.520,574.656,0.010
1718.980,199.000,0.523,576.858,0.010
1726.455,200.000,0.526,579.367,0.010
1735.781,201.000,0.529,582.496,0.010
1749.202,202.000,0.533,587.000,0.010
1755.246,203.000,0.536,589.028,0.011
1763.782,204.000,0.539,591.893,0.011
1776.709,205.000,0.543,596.231,0.011
1790.402,206.000,0.547,600.826,0.011
1795.385,207.000,0.550,602.498,0.011
1804.020,208.000,0.553,605.396,0.011
1818.921,209.000,0.557,610.397,0.011
1825.841,210.000,0.560,612.719,0.011
1834.932,211.000,0.563,615.770,0.011
1845.269,212.000,0.566,619.239,0.011
1859.998,213.000,0.570,624.181,0.011
1865.450,214.000,0.573,626.011,0.011
1873.715,215.000,0.576,628.784,0.011
1887.135,216.000,0.580,633.288,0.011
1898.311,217.000,0.584,637.039,0.011
1905.022,218.000,0.586,639.290,0.012
1912.793,219.000,0.589,641.898,0.012
1927.053,220.000,0.593,646.684,0.012
1936.773,221.000,0.597,649.946,0.012
1943.755,222.000,0.599,652.289,0.012
1951.119,223.000,0.602,654.760,0.012
1968.894,224.000,0.607,660.725,0.012
1974.544,225.000,0.610,662.621,0.012
1984.289,226.000,0.613,665.891,0.012
1995.711,227.000,0.616,669.724,0.012
2010.020,228.000,0.620,674.526,0.012
2015.509,229.000,0.623,676.368,0.012
2025.119,230.000,0.626,679.593,0.012
2040.266,231.000,0.630,684.676,0.012
2048.654,232.000,0.633,687.491,0.012
2056.648,233.000,0.636,690.173,0.013
2068.083,234.000,0.639,694.011,0.013
2082.947,235.000,0.644,698.999,0.013
2089.336,236.000,0.647,701.143,0.013
2098.378,237.000,0.649,704.177,0.013
2112.576,238.000,0.653,708.942,0.013
2123.456,239.000,0.657,712.593,0.013
2130.253,240.000,0.660,714.874,0.013
2137.161,241.000,0.662,717.192,0.013
2155.405,242.000,0.666,723.314,0.013
2162.460,243.000,0.670,725.682,0.013
2169.714,244.000,0.673,728.116,0.013
2180.347,245.000,0.676,731.685,0.013
2197.345,246.000,0.680,737.389,0.013
2202.920,247.000,0.683,739.260,0.013
2211.937,248.000,0.686,742.286,0.014
2225.765,249.000,0.689,746.926,0.014
2241.357,250.000,0.693,752.159,0.014
2248.981,251.000,0.696,754.717,0.014
2257.665,252.000,0.699,757.631,0.014
2275.822,253.000,0.703,763.724,0.014
2284.161,254.000,0.707,766.523,0.014
2294.301,255.000,0.710,769.925,0.014
2305.156,256.000,0.713,773.568,0.014
2322.672,257.000,0.717,779.446,0.014
2329.136,258.000,0.720,781.615,0.014
2337.474,259.000,0.723,784.414,0.014
2352.153,260.000,0.726,789.340,0.014
2364.982,261.000,0.730,793.645,0.014
2371.421,262.000,0.733,795.806,0.014
2380.895,263.000,0.736,798.985,0.014
2399.225,264.000,0.740,805.136,0.015
2407.897,265.000,0.743,808.046,0.015
2415.927,266.000,0.746,810.741,0.015
2425.438,267.000,0.749,813.933,0.015
2443.090,268.000,0.753,819.856,0.015
2448.838,269.000,0.756,821.785,0.015
2457.633,270.000,0.759,824.737,0.015
2472.176,271.000,0.763,829.617,0.015
2485.227,272.000,0.767,833.997,0.015
2491.864,273.000,0.769,836.224,0.015
2500.178,274.000,0.772,839.014,0.015
2517.435,275.000,0.776,844.805,0.015
2525.625,276.000,0.780,847.554,0.015
2532.447,277.000,0.783,849.843,0.015
2542.044,278.000,0.786,853.063,0.015
2558.721,279.000,0.790,858.660,0.016
2562.644,280.000,0.793,859.976,0.016
2570.810,281.000,0.796,862.717,0.016
2585.958,282.000,0.800,867.800,0.016
2595.999,283.000,0.803,871.170,0.016
2601.068,284.000,0.806,872.871,0.016
2609.395,285.000,0.809,875.665,0.016
2626.208,286.000,0.813,881.307,0.016
2632.388,287.000,0.816,883.381,0.016
2639.912,288.000,0.819,885.906,0.016
2649.361,289.000,0.822,889.077,0.016
2667.025,290.000,0.826,895.005,0.016
2670.775,291.000,0.829,896.263,0.016
2679.558,292.000,0.832,899.211,0.016
2692.461,293.000,0.836,903.541,0.016
2703.698,294.000,0.840,907.312,0.017
2709.163,295.000,0.843,909.146,0.017
2717.822,296.000,0.846,912.052,0.017
2733.698,297.000,0.850,917.379,0.017
2740.100,298.000,0.853,919.528,0.017
2746.810,299.000,0.856,921.779,0.017
2757.246,300.000,0.859,925.281,0.017
2771.617,301.000,0.863,930.104,0.017
2776.008,302.000,0.866,931.578,0.017
2782.225,303.000,0.869,933.664,0.017
2795.683,304.000,0.873,938.180,0.017
2804.219,305.000,0.876,941.045,0.017
2809.474,306.000,0.879,942.808,0.017
2815.592,307.000,0.882,944.861,0.017
2831.135,308.000,0.886,950.077,0.017
2836.192,309.000,0.890,951.774,0.018
2842.360,310.000,0.892,953.844,0.018
2850.884,311.000,0.896,956.705,0.018
2864.514,312.000,0.900,961.279,0.018
2866.809,313.000,0.903,962.049,0.018
2873.618,314.000,0.906,964.334,0.018
2886.706,315.000,0.909,968.726,0.018
2893.798,316.000,0.913,971.106,0.018
2897.055,317.000,0.916,972.199,0.018
2904.247,318.000,0.919,974.612,0.018
2917.532,319.000,0.923,979.070,0.018
2919.777,320.000,0.926,979.824,0.018
2926.598,321.000,0.929,982.113,0.018
2934.530,322.000,0.933,984.775,0.018
2943.041,323.000,0.937,987.631,0.018
2945.360,324.000,0.940,988.409,0.018
2950.294,325.000,0.942,990.065,0.019
2959.830,326.000,0.946,993.265,0.019
2964.295,327.000,0.950,994.763,0.019
2967.737,328.000,0.953,995.918,0.019
2972.572,329.000,0.955,997.541,0.019
2983.106,330.000,0.960,1001.076,0.019
2985.154,331.000,0.963,1001.763,0.019
2988.596,332.000,0.966,1002.918,0.019
2995.195,333.000,0.969,1005.133,0.019
3002.621,334.000,0.973,1007.625,0.019
3004.076,335.000,0.976,1008.113,0.019
3006.938,336.000,0.979,1009.074,0.019
3016.239,337.000,0.983,1012.195,0.019
3018.015,338.000,0.986,1012.791,0.019
3020.334,339.000,0.989,1013.569,0.019
3023.492,340.000,0.992,1014.629,0.020
3031.387,341.000,0.997,1017.278,0.020
3031.387,342.000,1.000,1017.278,0.020
3032.818,343.000,1.003,1017.758,0.020
3040.860,344.000,1.006,1020.457,0.020
3044.561,345.000,1.010,1021.699,0.020
3042.834,346.000,1.013,1021.120,0.020
3045.992,347.000,1.016,1022.179,0.020
3054.207,348.000,1.020,1024.936,0.020
3054.158,349.000,1.023,1024.920,0.020
3056.477,350.000,1.026,1025.698,0.020
3059.462,351.000,1.029,1026.700,0.020
3065.507,352.000,1.033,1028.728,0.020
3064.150,353.000,1.036,1028.273,0.020
3066.025,354.000,1.039,1028.902,0.020
3070.786,355.000,1.042,1030.500,0.021
3074.659,356.000,1.046,1031.800,0.021
3072.242,357.000,1.049,1030.988,0.021
3076.337,358.000,1.052,1032.362,0.021
3082.110,359.000,1.056,1034.300,0.021
3082.258,360.000,1.060,1034.349,0.021
3084.207,361.000,1.063,1035.003,0.021
3086.329,362.000,1.066,1035.715,0.021
3093.138,363.000,1.070,1038.001,0.021
3091.731,364.000,1.073,1037.529,0.021
3093.594,365.000,1.076,1038.154,0.021
3099.527,366.000,1.079,1040.145,0.021
3099.133,367.000,1.083,1040.012,0.021
3099.873,368.000,1.086,1040.261,0.021
3100.958,369.000,1.089,1040.625,0.021
3107.718,370.000,1.093,1042.893,0.022
3105.646,371.000,1.096,1042.198,0.022
3108.434,372.000,1.099,1043.134,0.022
3110.284,373.000,1.102,1043.754,0.022
3117.833,374.000,1.106,1046.288,0.022
3113.565,375.000,1.109,1044.856,0.022
3115.983,376.000,1.112,1045.667,0.022
3121.090,377.000,1.116,1047.381,0.022
3122.866,378.000,1.120,1047.977,0.022
3121.090,379.000,1.123,1047.381,0.022
3122.718,380.000,1.126,1047.927,0.022
3129.206,381.000,1.130,1050.104,0.022
3126.554,382.000,1.133,1049.214,0.022
3126.591,383.000,1.136,1049.227,0.022
3130.761,384.000,1.139,1050.626,0.022
3135.226,385.000,1.143,1052.125,0.023
3133.277,386.000,1.146,1051.470,0.023
3135.201,387.000,1.149,1052.116,0.023
3141.468,388.000,1.153,1054.219,0.023
3141.369,389.000,1.157,1054.186,0.023
3140.135,390.000,1.159,1053.772,0.023
3141.024,391.000,1.162,1054.070,0.023
3147.623,392.000,1.166,1056.285,0.023
3145.674,393.000,1.170,1055.631,0.023
3146.698,394.000,1.173,1055.974,0.023
3149.782,395.000,1.176,1057.009,0.023
3153.384,396.000,1.180,1058.218,0.023
3150.867,397.000,1.183,1057.373,0.023
3151.990,398.000,1.185,1057.750,0.023
3157.109,399.000,1.189,1059.468,0.023
3157.948,400.000,1.193,1059.750,0.023
3157.059,401.000,1.196,1059.451,0.024
3157.812,402.000,1.199,1059.704,0.024
3163.536,403.000,1.203,1061.625,0.024
3160.834,404.000,1.206,1060.718,0.024
3162.956,405.000,1.209,1061.430,0.024
3166.508,406.000,1.212,1062.622,0.024
3169.493,407.000,1.217,1063.624,0.024
3166.434,408.000,1.220,1062.598,0.024
3169.197,409.000,1.223,1063.525,0.024
3173.539,410.000,1.226,1064.982,0.024
3173.095,411.000,1.230,1064.833,0.024
3172.380,412.000,1.233,1064.593,0.024
3173.811,413.000,1.236,1065.073,0.024
3179.362,414.000,1.240,1066.936,0.024
3175.637,415.000,1.243,1065.686,0.024
3176.500,416.000,1.246,1065.975,0.025
3180.373,417.000,1.249,1067.275,0.025
3184.012,418.000,1.253,1068.496,0.025
3179.510,419.000,1.256,1066.985,0.025
3182.396,420.000,1.259,1067.954,0.025
3188.564,421.000,1.262,1070.024,0.025
3187.935,422.000,1.266,1069.813,0.025
3186.245,423.000,1.269,1069.246,0.025
3188.009,424.000,1.272,1069.838,0.025
3193.769,425.000,1.276,1071.771,0.025
3189.810,426.000,1.279,1070.442,0.025
3191.327,427.000,1.282,1070.951,0.025
3195.250,428.000,1.286,1072.267,0.025
3197.211,429.000,1.290,1072.926,0.025
3195.644,430.000,1.293,1072.400,0.025
3196.335,431.000,1.296,1072.632,0.026
3201.590,432.000,1.300,1074.395,0.026
3199.715,433.000,1.303,1073.766,0.026
3200.184,434.000,1.306,1073.923,0.026
3200.665,435.000,1.309,1074.085,0.026
3206.549,436.000,1.313,1076.059,0.026
3201.738,437.000,1.316,1074.445,0.026
3203.366,438.000,1.319,1074.991,0.026
3207.363,439.000,1.322,1076.332,0.026
3210.151,440.000,1.326,1077.268,0.026
3206.055,441.000,1.329,1075.894,0.026
3208.498,442.000,1.332,1076.713,0.026
3215.196,443.000,1.336,1078.961,0.026
3212.667,444.000,1.340,1078.112,0.026
3212.495,445.000,1.343,1078.054,0.026
3213.999,446.000,1.345,1078.559,0.026
3219.328,447.000,1.350,1080.348,0.027
3215.603,448.000,1.353,1079.098,0.027
3216.602,449.000,1.356,1079.433,0.027
3220.118,450.000,1.359,1080.613,0.027
3221.586,451.000,1.363,1081.105,0.027
3218.810,452.000,1.366,1080.174,0.027
3219.254,453.000,1.369,1080.323,0.027
3225.397,454.000,1.373,1082.384,0.027
3223.720,455.000,1.376,1081.821,0.027
3223.695,456.000,1.379,1081.813,0.027
3224.410,457.000,1.382,1082.053,0.027
3231.121,458.000,1.386,1084.305,0.027
3226.606,459.000,1.390,1082.790,0.027
3227.445,460.000,1.392,1083.072,0.027
3230.998,461.000,1.396,1084.264,0.027
3232.182,462.000,1.400,1084.661,0.028
3229.702,463.000,1.403,1083.829,0.028
3230.430,464.000,1.405,1084.073,0.028
3235.956,465.000,1.409,1085.928,0.028
3233.440,466.000,1.413,1085.083,0.028
3234.007,467.000,1.416,1085.274,0.028
3234.994,468.000,1.419,1085.605,0.028
3240.767,469.000,1.423,1087.542,0.028
3236.413,470.000,1.426,1086.081,0.028
3237.252,471.000,1.429,1086.362,0.028
3242.173,472.000,1.432,1088.014,0.028
3242.963,473.000,1.437,1088.279,0.028
3241.483,474.000,1.439,1087.782,0.028
3241.507,475.000,1.442,1087.791,0.028
3246.639,476.000,1.446,1089.513,0.028
3243.358,477.000,1.450,1088.412,0.029
3244.936,478.000,1.453,1088.941,0.029
3247.416,479.000,1.456,1089.773,0.029
3250.783,480.000,1.460,1090.904,0.029
3246.614,481.000,1.463,1089.504,0.029
3247.305,482.000,1.466,1089.736,0.029
3251.499,483.000,1.469,1091.144,0.029
3252.757,484.000,1.473,1091.566,0.029
3249.402,485.000,1.476,1090.440,0.029
3250.068,486.000,1.479,1090.663,0.029
3257.753,487.000,1.483,1093.242,0.029
3253.053,488.000,1.486,1091.665,0.029
3253.917,489.000,1.489,1091.955,0.029
3255.570,490.000,1.492,1092.510,0.029
3259.295,491.000,1.496,1093.760,0.029
3256.186,492.000,1.499,1092.717,0.030
3258.456,493.000,1.502,1093.478,0.030
3262.206,494.000,1.506,1094.737,0.030
3260.430,495.000,1.510,1094.141,0.030
3260.627,496.000,1.513,1094.207,0.030
3260.664,497.000,1.516,1094.219,0.030
3266.523,498.000,1.520,1096.186,0.030
3262.527,499.000,1.523,1094.844,0.030
3263.674,500.000,1.526,1095.229,0.030
3266.203,501.000,1.529,1096.078,0.030
3269.360,502.000,1.533,1097.138,0.030
3264.870,503.000,1.536,1095.631,0.030
3266.573,504.000,1.539,1096.202,0.030
3271.803,505.000,1.542,1097.957,0.030
3270.397,506.000,1.546,1097.485,0.030
3269.410,507.000,1.549,1097.154,0.030
3270.841,508.000,1.552,1097.634,0.031
3275.911,509.000,1.556,1099.336,0.031
3271.556,510.000,1.559,1097.874,0.031
3273.789,511.000,1.562,1098.624,0.031
3274.714,512.000,1.565,1098.934,0.031
3279.426,513.000,1.570,1100.515,0.031
3274.726,514.000,1.573,1098.938,0.031
3275.331,515.000,1.576,1099.141,0.031
3279.673,516.000,1.579,1100.598,0.031
3279.488,517.000,1.583,1100.536,0.031
3277.971,518.000,1.586,1100.027,0.031
3279.192,519.000,1.589,1100.437,0.031
3284.286,520.000,1.593,1102.146,0.031
3280.080,521.000,1.596,1100.735,0.031
3280.758,522.000,1.599,1100.963,0.031
3282.905,523.000,1.602,1101.683,0.032
3286.334,524.000,1.607,1102.834,0.032
3282.732,525.000,1.609,1101.625,0.032
3284.817,526.000,1.612,1102.324,0.032
3289.812,527.000,1.616,1104.001,0.032
3288.419,528.000,1.620,1103.533,0.032
3286.827,529.000,1.623,1102.999,0.032
3287.962,530.000,1.625,1103.380,0.032
3294.229,531.000,1.629,1105.483,0.032
3289.270,532.000,1.633,1103.819,0.032
3290.454,533.000,1.636,1104.216,0.032
3292.156,534.000,1.639,1104.787,0.032
3295.684,535.000,1.643,1105.971,0.032
3292.514,536.000,1.646,1104.908,0.032
3292.835,537.000,1.649,1105.015,0.032
3298.003,538.000,1.653,1106.750,0.033
3295.191,539.000,1.656,1105.806,0.033
3293.612,540.000,1.659,1105.276,0.033
3294.969,541.000,1.662,1105.731,0.033
3301.038,542.000,1.666,1107.768,0.033
3297.238,543.000,1.670,1106.493,0.033
3297.978,544.000,1.673,1106.741,0.033
3300.446,545.000,1.676,1107.569,0.033
3303.085,546.000,1.680,1108.455,0.033
3299.594,547.000,1.683,1107.284,0.033
3300.495,548.000,1.686,1107.586,0.033
3305.725,549.000,1.689,1109.341,0.033
3303.825,550.000,1.693,1108.703,0.033
3302.715,551.000,1.696,1108.331,0.033
3303.283,552.000,1.699,1108.521,0.033
3308.710,553.000,1.703,1110.343,0.034
3303.751,554.000,1.706,1108.679,0.034
3305.355,555.000,1.709,1109.217,0.034
3307.427,556.000,1.712,1109.912,0.034
3311.128,557.000,1.717,1111.154,0.034
3306.317,558.000,1.719,1109.540,0.034
3306.811,559.000,1.722,1109.705,0.034
3312.880,560.000,1.726,1111.742,0.034
3310.363,561.000,1.730,1110.897,0.034
3309.931,562.000,1.733,1110.753,0.034
3309.722,563.000,1.736,1110.682,0.034
3314.360,564.000,1.740,1112.239,0.034
3308.809,565.000,1.743,1110.376,0.034
3310.474,566.000,1.746,1110.935,0.034
3312.510,567.000,1.749,1111.618,0.034
3315.211,568.000,1.753,1112.524,0.035
3310.351,569.000,1.756,1110.893,0.035
3308.315,570.000,1.759,1110.210,0.035
3299.163,571.000,1.762,1107.139,0.035
3284.656,572.000,1.766,1102.271,0.035
3267.782,573.000,1.769,1096.608,0.035
3265.413,574.000,1.772,1095.813,0.035
3244.677,575.000,1.776,1088.854,0.035
3231.812,576.000,1.779,1084.537,0.035
3227.827,577.000,1.782,1083.200,0.035
3217.478,578.000,1.785,1079.727,0.035
-12.237,578.810,1.789,-4.106,0.035

File: Data/Tensile/Tensile_5.txt
""
"Test Method","March2014 Tensile - With Extensometer.msm"
"Sample I. D.","Tensile_5.mss"
"Specimen Number","2"

"Time (s)","Load (kN)","Extension (mm)","Stress (MPa)","Strain1 (mm)"

0.600,0.042,0.001,12.438,0.001
1.000,0.050,0.002,14.855,0.002
1.400,0.055,0.002,16.452,0.002
1.800,0.062,0.002,18.290,0.002
2.200,0.064,0.002,19.118,0.002
2.600,0.071,0.003,21.205,0.003
3.000,0.072,0.002,21.279,0.003
3.400,0.079,0.002,23.410,0.002
3.800,0.083,0.002,24.773,0.002
4.200,0.091,0.003,26.999,0.003
4.600,0.097,0.003,28.757,0.003
5.000,0.102,0.003,30.369,0.003
5.400,0.112,0.003,33.108,0.003
5.800,0.118,0.003,35.075,0.003
6.200,0.131,0.004,38.920,0.004
6.600,0.136,0.004,40.367,0.005
7.000,0.148,0.003,43.934,0.003
7.400,0.155,0.005,46.122,0.005
7.800,0.166,0.004,49.355,0.004
8.200,0.175,0.004,52.006,0.005
8.600,0.184,0.004,54.698,0.005
9.000,0.193,0.005,57.419,0.005
9.400,0.203,0.005,60.356,0.005
9.800,0.215,0.006,63.828,0.006
10.200,0.223,0.005,66.136,0.006
10.600,0.236,0.006,69.959,0.006
11.000,0.240,0.006,71.322,0.007
11.400,0.254,0.006,75.533,0.007
11.800,0.260,0.007,77.130,0.007
12.200,0.273,0.007,80.932,0.007
12.600,0.279,0.007,82.902,0.007
13.000,0.291,0.008,86.389,0.008
13.400,0.301,0.008,89.443,0.008
13.800,0.312,0.008,92.549,0.008
14.200,0.325,0.007,96.380,0.007
14.600,0.335,0.009,99.500,0.009
15.000,0.350,0.009,103.880,0.009
15.400,0.355,0.010,105.372,0.010
15.800,0.371,0.010,110.151,0.010
16.200,0.380,0.010,112.956,0.011
16.600,0.397,0.010,117.761,0.010
17.000,0.406,0.008,120.658,0.008
17.400,0.421,0.011,124.898,0.011
17.800,0.432,0.012,128.177,0.012
18.200,0.444,0.012,131.876,0.012
18.600,0.458,0.012,136.110,0.012
19.000,0.465,0.012,138.142,0.013
19.400,0.482,0.012,143.090,0.012
19.800,0.486,0.013,144.240,0.013
20.200,0.501,0.013,148.804,0.013
20.600,0.509,0.014,151.111,0.014
21.000,0.523,0.013,155.396,0.014
21.400,0.534,0.014,158.633,0.014
21.800,0.548,0.014,162.647,0.014
22.200,0.563,0.013,167.020,0.013
22.600,0.574,0.015,170.375,0.015
23.000,0.593,0.016,175.957,0.016
23.400,0.569,0.015,169.064,0.015
23.800,0.564,0.015,167.518,0.015
24.200,0.561,0.015,166.449,0.015
24.600,0.557,0.015,165.387,0.015
25.000,0.557,0.015,165.482,0.015
25.400,0.555,0.015,164.750,0.015
25.800,0.554,0.015,164.383,0.015
26.200,0.553,0.014,164.076,0.015
26.600,0.552,0.014,163.761,0.014
27.000,0.551,0.014,163.636,0.014
27.400,0.551,0.014,163.446,0.015
27.800,0.550,0.014,163.230,0.014
28.200,0.550,0.014,163.167,0.015
28.600,0.549,0.014,162.889,0.014
29.000,0.548,0.014,162.618,0.014
29.400,0.548,0.014,162.706,0.015
29.800,0.548,0.014,162.603,0.014
30.200,0.547,0.014,162.523,0.014
30.600,0.547,0.014,162.420,0.015
31.000,0.547,0.014,162.413,0.014
31.400,0.547,0.014,162.310,0.014
31.800,0.546,0.014,162.135,0.014
32.200,0.546,0.014,162.105,0.014
32.600,0.546,0.014,162.098,0.014
33.000,0.546,0.014,162.142,0.014
33.400,0.546,0.014,162.032,0.014
33.800,0.545,0.014,161.937,0.015
34.200,0.545,0.014,161.757,0.014
34.600,0.544,0.014,161.534,0.014
35.000,0.544,0.014,161.439,0.014
35.400,0.544,0.014,161.611,0.014
35.800,0.543,0.014,161.204,0.014
36.200,0.543,0.014,161.204,0.014
36.600,0.543,0.014,161.300,0.014
37.000,0.543,0.014,161.351,0.014
37.400,0.543,0.014,161.160,0.014
37.800,0.543,0.014,161.073,0.014
38.200,0.543,0.014,161.311,0.014
38.600,0.543,0.014,161.109,0.014
39.000,0.542,0.014,160.867,0.014
39.400,0.542,0.014,160.999,0.014
39.800,0.542,0.014,160.846,0.014
40.200,0.542,0.014,160.926,0.014
40.600,0.541,0.014,160.655,0.014
41.000,0.541,0.014,160.699,0.014
41.400,0.541,0.014,160.772,0.014
41.800,0.542,0.014,160.819,0.014
42.200,0.541,0.014,160.648,0.014
42.600,0.540,0.014,160.377,0.014
43.000,0.540,0.014,160.333,0.014
43.400,0.541,0.014,160.736,0.015
43.800,0.540,0.014,160.340,0.014
44.200,0.541,0.014,160.761,0.014
44.600,0.540,0.014,160.369,0.014
45.000,0.540,0.014,160.355,0.014
45.400,0.540,0.014,160.252,0.014
45.800,0.540,0.014,160.472,0.014
46.200,0.541,0.014,160.509,0.014
46.600,0.541,0.014,160.633,0.014
47.000,0.540,0.014,160.322,0.014
47.400,0.541,0.014,160.618,0.014
47.800,0.540,0.014,160.380,0.014
48.200,0.540,0.014,160.238,0.014
48.600,0.541,0.014,160.531,0.014
49.000,0.596,0.015,177.033,0.016
49.400,0.629,0.016,186.687,0.017
49.800,0.634,0.017,188.328,0.017
50.200,0.652,0.015,193.617,0.015
50.600,0.657,0.018,194.921,0.018
51.000,0.675,0.015,200.314,0.016
51.400,0.683,0.015,202.817,0.015
51.800,0.699,0.018,207.622,0.018
52.200,0.713,0.016,211.643,0.016
52.600,0.725,0.019,215.364,0.019
53.000,0.741,0.017,220.013,0.017
53.400,0.752,0.020,223.172,0.020
53.800,0.771,0.017,228.959,0.018
54.200,0.779,0.019,231.164,0.019
54.600,0.796,0.018,236.284,0.018
55.000,0.804,0.021,238.728,0.021
55.400,0.821,0.021,243.832,0.021
55.800,0.830,0.021,246.458,0.021
56.200,0.846,0.022,251.226,0.022
56.600,0.858,0.022,254.676,0.023
57.000,0.871,0.022,258.665,0.023
57.400,0.888,0.023,263.708,0.023
57.800,0.898,0.023,266.689,0.024
58.200,0.919,0.024,272.959,0.024
58.600,0.927,0.022,275.120,0.022
59.000,0.945,0.025,280.455,0.025
59.400,0.952,0.023,282.577,0.023
59.800,0.969,0.025,287.557,0.025
60.200,0.979,0.025,290.561,0.025
60.600,0.994,0.025,295.029,0.025
61.000,1.007,0.026,299.026,0.027
61.400,1.021,0.026,303.229,0.026
61.800,1.039,0.027,308.404,0.027
62.200,1.049,0.027,311.590,0.028
62.600,1.070,0.027,317.582,0.028
63.000,1.078,0.028,319.928,0.028
63.400,1.099,0.028,326.416,0.029
63.800,1.105,0.029,328.027,0.029
64.200,1.124,0.028,333.616,0.029
64.600,1.134,0.029,336.696,0.029
65.000,1.152,0.030,342.174,0.030
65.400,1.169,0.030,347.002,0.030
65.800,1.147,0.029,340.516,0.030
66.200,1.138,0.029,337.740,0.029
66.600,1.132,0.029,336.018,0.029
67.000,1.128,0.029,334.832,0.029
67.400,1.125,0.029,334.136,0.029
67.800,1.123,0.029,333.297,0.029
68.200,1.121,0.029,332.957,0.029
68.600,1.120,0.029,332.510,0.029
69.000,1.118,0.029,331.993,0.029
69.400,1.118,0.029,331.814,0.029
69.800,1.117,0.029,331.543,0.029
70.200,1.115,0.029,331.067,0.029
70.600,1.114,0.029,330.876,0.029
71.000,1.114,0.028,330.723,0.029
71.400,1.113,0.029,330.587,0.029
71.800,1.112,0.029,330.159,0.029
72.200,1.113,0.029,330.349,0.029
72.600,1.111,0.029,329.778,0.029
73.000,1.111,0.029,329.756,0.029
73.400,1.110,0.029,329.463,0.029
73.800,1.110,0.029,329.510,0.029
74.200,1.110,0.029,329.485,0.029
74.600,1.109,0.028,329.155,0.029
75.000,1.108,0.029,328.836,0.029
75.400,1.108,0.029,328.987,0.029
75.800,1.108,0.029,328.822,0.029
76.200,1.108,0.028,328.935,0.029
76.600,1.108,0.029,328.895,0.029
77.000,1.108,0.029,328.906,0.029
77.400,1.107,0.029,328.657,0.029
77.800,1.106,0.028,328.485,0.028
78.200,1.106,0.028,328.386,0.029
78.600,1.108,0.028,328.921,0.028
79.000,1.105,0.028,328.093,0.029
79.400,1.106,0.028,328.342,0.029
79.800,1.107,0.028,328.532,0.029
80.200,1.106,0.028,328.401,0.029
80.600,1.105,0.028,328.042,0.029
81.000,1.105,0.029,328.020,0.029
81.400,1.104,0.028,327.719,0.029
81.800,1.104,0.029,327.888,0.029
82.200,1.104,0.028,327.690,0.029
82.600,1.104,0.029,327.789,0.029
83.000,1.104,0.028,327.683,0.029
83.400,1.103,0.028,327.514,0.029
83.800,1.103,0.028,327.474,0.029
84.200,1.166,0.030,346.119,0.030
84.600,1.217,0.031,361.238,0.031
85.000,1.236,0.032,366.878,0.032
85.400,1.259,0.032,373.690,0.032
85.800,1.270,0.033,376.927,0.033
86.200,1.297,0.033,385.150,0.033
86.600,1.307,0.034,387.933,0.034
87.000,1.334,0.034,396.104,0.034
87.400,1.345,0.035,399.334,0.035
87.800,1.371,0.035,407.098,0.035
88.200,1.389,0.036,412.321,0.036
88.600,1.410,0.037,418.730,0.037
89.000,1.433,0.037,425.454,0.037
89.400,1.453,0.038,431.300,0.038
89.800,1.481,0.038,439.785,0.039
90.200,1.494,0.037,443.488,0.037
90.600,1.524,0.039,452.472,0.040
91.000,1.536,0.038,456.192,0.038
91.400,1.565,0.038,464.605,0.038
91.800,1.578,0.040,468.502,0.040
92.200,1.606,0.041,476.765,0.041
92.600,1.624,0.041,482.266,0.042
93.000,1.649,0.042,489.708,0.042
93.400,1.672,0.041,496.355,0.041
93.800,1.691,0.043,502.189,0.044
94.200,1.719,0.044,510.327,0.044
94.600,1.733,0.045,514.480,0.045
95.000,1.763,0.046,523.416,0.046
95.400,1.760,0.046,522.486,0.046
95.800,1.741,0.045,516.853,0.045
96.200,1.732,0.045,514.121,0.045
96.600,1.725,0.045,512.107,0.045
97.000,1.721,0.045,511.030,0.045
97.400,1.718,0.045,510.027,0.045
97.800,1.716,0.044,509.587,0.045
98.200,1.713,0.044,508.540,0.044
98.600,1.712,0.044,508.261,0.045
99.000,1.711,0.044,507.862,0.045
99.400,1.709,0.044,507.272,0.044
99.800,1.708,0.044,507.031,0.045
100.200,1.706,0.044,506.599,0.044
100.600,1.706,0.044,506.379,0.044
101.000,1.705,0.044,506.320,0.045
101.400,1.703,0.044,505.764,0.045
101.800,1.705,0.044,506.159,0.044
102.200,1.717,0.044,509.763,0.044
102.600,1.796,0.046,533.092,0.046
103.000,1.830,0.047,543.296,0.047
103.400,1.855,0.048,550.731,0.048
103.800,1.870,0.048,555.184,0.049
104.200,1.891,0.049,561.513,0.049
104.600,1.916,0.049,568.874,0.049
105.000,1.934,0.050,574.111,0.050
105.400,1.962,0.050,582.656,0.050
105.800,1.977,0.051,586.849,0.051
106.200,2.008,0.052,596.166,0.052
106.600,2.018,0.052,599.265,0.052
107.000,2.047,0.053,607.835,0.053
107.400,2.062,0.053,612.175,0.053
107.800,2.088,0.054,619.965,0.054
108.200,2.108,0.054,625.905,0.055
108.600,2.129,0.055,632.051,0.055
109.000,2.156,0.056,640.240,0.056
109.400,2.173,0.056,645.155,0.056
109.800,2.204,0.057,654.340,0.057
110.200,2.214,0.058,657.446,0.058
110.600,2.246,0.059,666.726,0.059
111.000,2.256,0.059,669.945,0.059
111.400,2.285,0.060,678.314,0.060
111.800,2.298,0.060,682.379,0.060
112.200,2.284,0.061,678.182,0.061
112.600,2.270,0.060,673.850,0.060
113.000,2.260,0.060,670.945,0.060
113.400,2.253,0.059,668.931,0.060
113.800,2.250,0.060,667.986,0.060
114.200,2.246,0.059,666.763,0.060
114.600,2.242,0.059,665.796,0.059
115.000,2.241,0.059,665.327,0.059
115.400,2.237,0.059,664.199,0.059
115.800,2.237,0.059,664.272,0.059
116.200,2.236,0.059,663.859,0.059
116.600,2.234,0.059,663.284,0.059
117.000,2.233,0.059,662.998,0.059
117.400,2.232,0.059,662.558,0.059
117.800,2.231,0.059,662.247,0.059
118.200,2.229,0.059,661.863,0.059
118.600,2.230,0.059,661.958,0.059
119.000,2.283,0.060,677.941,0.060
119.400,2.340,0.062,694.806,0.062
119.800,2.377,0.063,705.665,0.063
120.200,2.399,0.064,712.235,0.064
120.600,2.412,0.065,715.993,0.065
121.000,2.435,0.066,722.973,0.066
121.400,2.444,0.066,725.676,0.067
121.800,2.468,0.067,732.886,0.067
122.200,2.478,0.068,735.638,0.068
122.600,2.497,0.068,741.388,0.069
123.000,2.507,0.069,744.369,0.070
123.400,2.522,0.071,748.936,0.071
123.800,2.535,0.073,752.683,0.073
124.200,2.546,0.074,756.008,0.075
124.600,2.562,0.076,760.616,0.076
125.000,2.569,0.075,762.670,0.075
125.400,2.544,0.075,755.331,0.075
125.800,2.532,0.075,751.635,0.075
126.200,2.525,0.075,749.628,0.075
126.600,2.519,0.075,747.955,0.075
127.000,2.516,0.074,746.911,0.074
127.400,2.511,0.074,745.541,0.074
127.800,2.509,0.074,744.845,0.074
128.200,2.507,0.074,744.355,0.074
128.600,2.504,0.074,743.432,0.074
129.000,2.503,0.074,743.175,0.074
129.400,2.500,0.074,742.355,0.074
129.800,2.499,0.074,742.055,0.074
130.200,2.498,0.074,741.791,0.074
130.600,2.497,0.074,741.300,0.074
131.000,2.496,0.074,741.212,0.074
131.400,2.495,0.074,740.758,0.074
131.800,2.494,0.074,740.458,0.074
132.200,2.494,0.074,740.469,0.074
132.600,2.493,0.074,740.040,0.074
133.000,2.491,0.074,739.674,0.074
133.400,2.489,0.074,739.139,0.074
133.800,2.552,0.077,757.686,0.077
134.200,2.586,0.080,767.809,0.080
134.600,2.602,0.082,772.584,0.082
135.000,2.606,0.083,773.749,0.083
135.400,2.618,0.085,777.389,0.085
135.800,2.625,0.086,779.235,0.086
136.200,2.633,0.088,781.872,0.089
136.600,2.640,0.090,783.689,0.090
137.000,2.646,0.092,785.579,0.092
137.400,2.658,0.094,789.029,0.094
137.800,2.633,0.094,781.653,0.094
138.200,2.622,0.094,778.375,0.094
138.600,2.614,0.094,776.243,0.094
139.000,2.610,0.094,774.958,0.094
139.400,2.605,0.094,773.346,0.094
139.800,2.602,0.094,772.562,0.094
140.200,2.599,0.094,771.683,0.094
140.600,2.597,0.093,770.966,0.093
141.000,2.594,0.094,770.233,0.094
141.400,2.592,0.093,769.512,0.094
141.800,2.591,0.093,769.193,0.094
142.200,2.590,0.093,769.025,0.094
142.600,2.588,0.093,768.475,0.093
143.000,2.591,0.093,769.361,0.093
143.400,2.659,0.095,789.366,0.095
143.800,2.672,0.097,793.248,0.097
144.200,2.672,0.099,793.467,0.099
144.600,2.681,0.102,796.009,0.102
145.000,2.685,0.103,797.229,0.103
145.400,2.690,0.105,798.631,0.105
145.800,2.698,0.106,801.056,0.106
146.200,2.680,0.108,795.650,0.108
146.600,2.668,0.108,791.995,0.108
147.000,2.662,0.107,790.296,0.107
147.400,2.657,0.107,788.758,0.107
147.800,2.654,0.107,787.864,0.108
148.200,2.651,0.107,787.073,0.108
148.600,2.647,0.107,785.820,0.108
149.000,2.645,0.107,785.264,0.108
149.400,2.644,0.107,784.985,0.107
149.800,2.642,0.107,784.528,0.107
150.200,2.640,0.107,783.806,0.107
150.600,2.638,0.107,783.297,0.107
151.000,2.637,0.107,782.846,0.107
151.400,2.636,0.107,782.737,0.107
151.800,2.635,0.107,782.308,0.107
152.200,2.634,0.107,782.063,0.107
152.600,2.673,0.108,793.533,0.108
153.000,2.713,0.110,805.400,0.110
153.400,2.712,0.112,805.070,0.112
153.800,2.721,0.115,807.949,0.115
154.200,2.721,0.116,807.883,0.116
154.600,2.730,0.118,810.593,0.118
155.000,2.729,0.121,810.322,0.121
155.400,2.736,0.123,812.311,0.123
155.800,2.737,0.125,812.644,0.125
156.200,2.742,0.126,814.028,0.126
156.600,2.746,0.128,815.332,0.128
157.000,2.747,0.130,815.691,0.130
157.400,2.755,0.132,818.013,0.132
157.800,2.756,0.134,818.255,0.134
158.200,2.766,0.136,821.214,0.136
158.600,2.764,0.138,820.613,0.139
159.000,2.771,0.140,822.803,0.141
159.400,2.770,0.142,822.466,0.142
159.800,2.775,0.145,823.785,0.145
160.200,2.777,0.146,824.503,0.146
160.600,2.779,0.148,824.957,0.148
161.000,2.785,0.147,826.759,0.147
161.400,2.786,0.152,827.030,0.152
161.800,2.792,0.154,828.920,0.154
162.200,2.765,0.153,821.067,0.154
162.600,2.755,0.153,818.071,0.154
163.000,2.750,0.153,816.412,0.153
163.400,2.747,0.153,815.632,0.153
163.800,2.743,0.153,814.534,0.153
164.200,2.741,0.153,813.816,0.153
164.600,2.739,0.153,813.211,0.153
165.000,2.736,0.153,812.292,0.153
165.400,2.736,0.153,812.241,0.153
165.800,2.733,0.153,811.574,0.153
166.200,2.733,0.153,811.311,0.153
166.600,2.730,0.153,810.637,0.153
167.000,2.729,0.153,810.315,0.153
167.400,2.729,0.153,810.128,0.153
167.800,2.727,0.153,809.787,0.153
168.200,2.727,0.153,809.655,0.153
168.600,2.725,0.153,809.003,0.153
169.000,2.725,0.152,808.945,0.153
169.400,2.770,0.154,822.543,0.154
169.800,2.801,0.156,831.556,0.157
170.200,2.799,0.156,831.000,0.156
170.600,2.806,0.160,833.021,0.160
171.000,2.804,0.162,832.655,0.162
171.400,2.813,0.164,835.120,0.165
171.800,2.809,0.167,834.135,0.167
172.200,2.817,0.168,836.464,0.168
172.600,2.815,0.170,835.662,0.170
173.000,2.819,0.171,837.039,0.171
173.400,2.819,0.174,837.057,0.174
173.800,2.823,0.176,838.083,0.177
174.200,2.827,0.179,839.211,0.179
174.600,2.828,0.181,839.504,0.181
175.000,2.834,0.183,841.489,0.183
175.400,2.811,0.184,834.669,0.184
175.800,2.798,0.183,830.729,0.184
176.200,2.794,0.183,829.425,0.183
176.600,2.790,0.183,828.312,0.183
177.000,2.786,0.183,827.132,0.183
177.400,2.784,0.183,826.539,0.183
177.800,2.782,0.183,825.843,0.183
178.200,2.780,0.183,825.374,0.183
178.600,2.778,0.183,824.781,0.183
179.000,2.777,0.183,824.440,0.183
179.400,2.775,0.183,824.005,0.183
179.800,2.774,0.183,823.653,0.183
180.200,2.772,0.183,823.159,0.183
180.600,2.772,0.183,823.060,0.183
181.000,2.769,0.183,822.269,0.183
181.400,2.770,0.183,822.276,0.183
181.800,2.769,0.183,822.188,0.183
182.200,2.768,0.183,821.888,0.183
182.600,2.767,0.183,821.529,0.183
183.000,2.766,0.183,821.353,0.183
183.400,2.765,0.183,820.892,0.183
183.800,2.765,0.183,820.932,0.183
184.200,2.764,0.183,820.738,0.183
184.600,2.764,0.183,820.518,0.183
185.000,2.763,0.183,820.481,0.183
185.400,2.763,0.183,820.221,0.183
185.800,2.763,0.183,820.210,0.183
186.200,2.762,0.183,820.020,0.183
186.600,2.762,0.183,820.013,0.183
187.000,2.761,0.183,819.829,0.183
187.400,2.787,0.184,827.389,0.184
187.800,2.844,0.186,844.426,0.186
188.200,2.839,0.187,842.998,0.187
188.600,2.845,0.188,844.774,0.188
189.000,2.842,0.192,843.760,0.192
189.400,2.849,0.195,845.833,0.195
189.800,2.847,0.196,845.203,0.196
190.200,2.853,0.197,846.939,0.197
190.600,2.850,0.201,846.096,0.201
191.000,2.853,0.201,847.041,0.201
191.400,2.855,0.205,847.708,0.205
191.800,2.856,0.208,848.063,0.208
192.200,2.863,0.210,850.008,0.210
192.600,2.843,0.209,844.016,0.209
193.000,2.830,0.209,840.288,0.209
193.400,2.824,0.209,838.453,0.209
193.800,2.820,0.209,837.241,0.209
194.200,2.817,0.208,836.369,0.209
194.600,2.815,0.209,835.746,0.209
195.000,2.813,0.209,835.263,0.209
195.400,2.811,0.209,834.450,0.209
195.800,2.809,0.211,833.959,0.211
196.200,2.807,0.211,833.410,0.211
196.600,2.806,0.210,833.245,0.211
197.000,2.804,0.211,832.633,0.211
197.400,2.805,0.211,832.699,0.211
197.800,2.802,0.211,831.956,0.211
198.200,2.801,0.211,831.703,0.211
198.600,2.801,0.211,831.710,0.211
199.000,2.801,0.210,831.491,0.211
199.400,2.800,0.211,831.227,0.211
199.800,2.798,0.210,830.802,0.211
200.200,2.798,0.210,830.623,0.211
200.600,2.797,0.210,830.436,0.211
201.000,2.796,0.210,830.231,0.211
201.400,2.852,0.212,846.631,0.212
201.800,2.869,0.214,851.883,0.214
202.200,2.867,0.213,851.205,0.214
202.600,2.867,0.219,851.209,0.219
203.000,2.871,0.219,852.326,0.219
203.400,2.871,0.224,852.355,0.224
203.800,2.878,0.226,854.388,0.226
204.200,2.875,0.228,853.652,0.228
204.600,2.882,0.231,855.780,0.231
205.000,2.878,0.233,854.425,0.233
205.400,2.883,0.235,855.937,0.235
205.800,2.880,0.237,855.091,0.237
206.200,2.884,0.239,856.139,0.239
206.600,2.886,0.239,856.794,0.239
207.000,2.883,0.244,855.900,0.244
207.400,2.860,0.244,849.224,0.244
207.800,2.852,0.244,846.807,0.244
208.200,2.848,0.244,845.579,0.244
208.600,2.844,0.244,844.466,0.244
209.000,2.841,0.244,843.467,0.244
209.400,2.838,0.244,842.752,0.244
209.800,2.837,0.243,842.456,0.244
210.200,2.836,0.243,842.038,0.244
210.600,2.834,0.243,841.547,0.244
211.000,2.834,0.243,841.533,0.244
211.400,2.831,0.243,840.628,0.244
211.800,2.832,0.243,840.705,0.243
212.200,2.830,0.243,840.126,0.243
212.600,2.829,0.243,840.053,0.244
213.000,2.881,0.245,855.358,0.245
213.400,2.896,0.248,859.860,0.248
213.800,2.898,0.250,860.292,0.250
214.200,2.895,0.253,859.427,0.253
214.600,2.903,0.255,861.910,0.255
215.000,2.898,0.256,860.559,0.256
215.400,2.904,0.260,862.130,0.261
215.800,2.900,0.262,860.936,0.263
216.200,2.905,0.263,862.540,0.263
216.600,2.902,0.264,861.698,0.264
217.000,2.905,0.270,862.500,0.270
217.400,2.907,0.271,862.973,0.271
217.800,2.902,0.274,861.566,0.275
218.200,2.880,0.275,855.018,0.275
218.600,2.873,0.275,852.883,0.275
219.000,2.868,0.275,851.524,0.275
219.400,2.864,0.275,850.216,0.275
219.800,2.861,0.275,849.363,0.275
220.200,2.859,0.274,848.740,0.275
220.600,2.856,0.274,848.052,0.275
221.000,2.856,0.274,848.078,0.274
221.400,2.855,0.274,847.627,0.274
221.800,2.853,0.274,846.950,0.274
222.200,2.851,0.274,846.536,0.274
222.600,2.850,0.274,846.257,0.274
223.000,2.850,0.274,846.166,0.274
223.400,2.848,0.274,845.697,0.274
223.800,2.848,0.274,845.686,0.274
224.200,2.846,0.274,844.939,0.274
224.600,2.874,0.275,853.370,0.276
225.000,2.923,0.277,867.851,0.277
225.400,2.914,0.279,865.148,0.279
225.800,2.913,0.281,864.943,0.281
226.200,2.908,0.283,863.478,0.283
226.600,2.908,0.283,863.353,0.283
227.000,2.912,0.284,864.518,0.284
227.400,2.910,0.286,863.969,0.286
227.800,2.913,0.288,864.892,0.288
228.200,2.897,0.286,860.182,0.287
228.600,2.864,0.285,850.260,0.285
229.000,1.792,0.214,531.986,0.214
229.400,1.784,0.207,529.529,0.207
229.800,1.752,0.206,520.215,0.206
230.200,1.746,0.206,518.384,0.206
230.600,1.742,0.206,517.132,0.206
231.000,1.727,0.205,512.825,0.205
231.400,1.715,0.204,509.060,0.204
231.800,1.705,0.203,506.328,0.204
232.200,1.701,0.203,505.009,0.204
232.600,1.698,0.203,504.141,0.203
233.000,1.695,0.203,503.258,0.203
233.400,1.691,0.203,502.204,0.203
233.800,1.689,0.203,501.431,0.203
234.200,1.686,0.203,500.643,0.203
234.600,1.684,0.202,499.845,0.203
235.000,1.682,0.202,499.325,0.202
235.400,1.679,0.202,498.387,0.202
235.800,1.674,0.202,497.150,0.202
236.200,1.670,0.202,495.970,0.202
236.600,1.667,0.201,494.901,0.202
237.000,1.661,0.201,493.015,0.201
237.400,1.648,0.200,489.356,0.201
237.800,1.629,0.199,483.606,0.200
238.200,1.621,0.199,481.365,0.199
238.600,1.609,0.198,477.636,0.198
239.000,1.593,0.197,472.989,0.198
239.400,1.584,0.197,470.333,0.197
239.800,1.577,0.196,468.074,0.196
240.200,1.564,0.196,464.254,0.196
240.600,1.557,0.195,462.163,0.196
241.000,1.553,0.195,461.031,0.195
241.400,1.550,0.195,460.137,0.195
241.800,1.546,0.195,459.090,0.195
242.200,1.544,0.195,458.277,0.195
242.600,1.541,0.195,457.555,0.195
243.000,1.539,0.195,457.039,0.195
243.400,1.536,0.195,456.160,0.195
243.800,1.534,0.195,455.567,0.195
244.200,1.533,0.195,455.164,0.195
244.600,1.532,0.194,454.849,0.195
245.000,1.531,0.194,454.600,0.194
245.400,1.530,0.194,454.233,0.194
245.800,1.530,0.194,454.197,0.194
246.200,1.529,0.194,454.039,0.194
246.600,1.529,0.194,453.909,0.194
247.000,1.528,0.194,453.684,0.194
247.400,1.527,0.194,453.479,0.194
247.800,1.527,0.194,453.479,0.194
248.200,1.529,0.194,453.882,0.194
248.600,1.526,0.194,453.201,0.194
249.000,1.526,0.194,453.018,0.194
249.400,1.526,0.194,452.933,0.194
249.800,1.526,0.194,452.966,0.194
250.200,1.526,0.194,453.164,0.194
250.600,1.525,0.194,452.703,0.194
251.000,1.525,0.194,452.758,0.194
251.400,1.525,0.194,452.710,0.194
251.800,1.524,0.194,452.410,0.194
252.200,1.525,0.194,452.688,0.194
252.600,1.523,0.194,452.226,0.194
253.000,1.523,0.194,452.270,0.194
253.400,1.522,0.194,452.029,0.194
253.800,1.523,0.194,452.194,0.194
254.200,1.522,0.194,451.933,0.194
254.600,1.522,0.194,451.941,0.194
255.000,1.523,0.194,452.051,0.194
255.400,1.523,0.194,452.153,0.194
255.800,1.522,0.194,451.816,0.194
256.200,1.523,0.194,452.109,0.194
256.600,1.520,0.194,451.238,0.194
257.000,1.523,0.194,452.080,0.194
257.400,1.522,0.194,451.860,0.194
257.800,1.521,0.194,451.648,0.194
258.200,1.522,0.194,451.776,0.194
258.600,1.522,0.194,451.849,0.194
259.000,1.522,0.194,451.890,0.194
259.400,1.521,0.193,451.651,0.194
259.800,1.521,0.194,451.531,0.194
260.200,1.521,0.193,451.443,0.194
260.600,1.521,0.193,451.560,0.194
261.000,1.521,0.193,451.553,0.194
261.400,1.520,0.193,451.406,0.194
261.800,1.520,0.194,451.432,0.194
262.200,1.521,0.193,451.633,0.194
262.600,1.521,0.193,451.516,0.194
263.000,1.521,0.193,451.560,0.194
263.400,1.520,0.194,451.311,0.194
263.800,1.520,0.194,451.157,0.194
264.200,1.520,0.193,451.272,0.194
264.600,1.520,0.193,451.201,0.193
265.000,1.519,0.193,451.142,0.194
265.400,1.520,0.193,451.208,0.194
265.800,1.519,0.194,451.091,0.194
266.200,1.518,0.193,450.688,0.194
266.600,1.519,0.194,450.864,0.194
267.000,1.518,0.193,450.575,0.194
267.400,1.519,0.193,450.886,0.194
267.800,1.519,0.193,450.908,0.193
268.200,1.518,0.193,450.780,0.194
268.600,1.519,0.193,450.930,0.194
269.000,1.517,0.193,450.527,0.194
269.400,1.518,0.193,450.626,0.194
269.800,1.547,0.194,459.214,0.194
270.200,1.542,0.193,457.973,0.193
270.600,1.476,0.190,438.115,0.190
271.000,1.414,0.187,419.785,0.187
271.400,1.232,0.180,365.673,0.181
271.800,1.068,0.173,317.010,0.174
272.200,0.951,0.171,282.349,0.171
272.300,-0.303,-0.004,-90.000,-0.004
